Repository: arpae-optical/ROOM

# ROOM
Reduced Order Optical Models for the ARPA-E LBNL/GT DIFFERENTIATE Project

File: src/legacy/Paper/pullalumina.m
% pullalumina.m
% loads spectral emissivity values into workplace
%
% data taken from:
% "spectral emittance of aluminum oxide and zinc oxide on opaque substrates"
% Curt Liebert
% NASA technical note NASA TN D-3115
% lewis research center, cleveland, ohio
% 22 nov 1965
% https://ntrs.nasa.gov/archive/nasa/casi.ntrs.nasa.gov/19660001050.pdf
% %% flame sprayed alumina
% alumina=[1.236810950195423, 0.2649527253855758;...
% 2.0064708648902876, 0.37153089743381806;...
% 2.6677478470994638, 0.4010111739997728;...
% 3.0357600428147453, 0.4996578063930197;...
% 3.1363422584778062, 0.5851375531805623;...
% 3.5791991696534273, 0.49930966629365914;...
% 4.026937610483126, 0.47372515312217855;...
% 4.479881935096739, 0.5007589886638228;...
% 5.018974716595579, 0.6025861835952491;...
% 6.035565430336842, 0.8542328213943982;...
% 6.375942654189844, 0.9025315839833927;...
% 7.036603363552327, 0.9464994080537128;...
% 8.0328246379397, 0.9769976159971454;...
% 9.036911499975671, 0.9975889676348635;...
% 10.019380159257874, 1.0013882356757104;...
% 11.037203418692526, 0.874059778466129;...
% 12.02191012147062, 0.8252463739911231;...
% 13.0408848380662, 0.8458490780233856;...
% 14.053194077293586, 0.8481460458528618];
% lam300kal2o3=alumina(:,1);
% emm300kal2o3=alumina(:,2);

alumina=[1.1946773487293445, 0.205443473184022;...
2.0070222669110134, 0.3585683549299117;...
2.6677478470994638, 0.4010111739997728;...
3.0357600428147453, 0.4996578063930197;...
3.1655016947503274, 0.5996478054740157;...
3.5250482476768115, 0.5473075904272301;...
3.6658665931463847, 0.5619029856797678;...
3.8034900504370404, 0.4766048772049314;...
4.0215046788083235, 0.42644432191066184;...
4.19362319780737, 0.40522480444149;...
5.015260861808927, 0.5148927198715563;...
6.030067627836072, 0.8084769951833407;...
6.643988907088762, 0.9012109220847317;...
7.029937886184133, 0.9281936718509265;...
9.022250693306939, 0.9922400977387108;...
10.012552504824747, 0.986895011974073;...
11.010930734175563, 0.7916868036522273;...
11.839898801511474, 0.7290291540303703;...
13.014222928593421, 0.7726261332122408;...
14.033554434731837, 0.784841309741976;...
15.00126498110637, 0.7855792153873595];
l_al2o3=alumina(:,1);
e_al2o3=alumina(:,2);
clear alumina
